Repository: virtualatoms/tropic

# TROPIC 🌴 Thermodynamic Ring-Opening Polymerisation Information Collection
> Curated thermodynamic intelligence for polar cyclic monomers — bridging experimental and computational insights for ring-opening polymerisation.

- 🌐 Visit the live platform at [polytropic.org](https://polytropic.org)
- 🧭 Explore the [interactive documentation](https://polytropic.org/docs)
- 💬 Join the discussion by opening an [issue](https://github.com/virtualatoms/tropic/issues)

## Overview

**TROPIC** is a curated database and web platform for collecting, organising, and analysing thermodynamic data related to the ring-opening polymerisation (ROP) of polar cyclic monomers. It supports both experimental and computational submissions so you can rapidly compare enthalpy, entropy, and reaction conditions across monomers and methodologies.

## Highlights

- 📚 **Rich database** of literature-sourced thermodynamic measurements for lactones, cyclic carbonates, and more.
- 🔬 **Metadata-first schema** capturing reaction provenance, methodology, and experimental notes.
- 🔎 **Searchable REST API** for programmatic access via SMILES, ring size, method, and custom filters.
- 📊 **Interactive web interface** with visual exploration, filtering, and data export utilities.
- 🧠 **Insight-ready analytics** to juxtapose experimental and computational datasets side-by-side.
- ⚙️ **Modern stack** powered by Pydantic, FastAPI, MongoDB, Beanie, React, Mantine, and AG Grid.

## Platform Architecture

This repository is a mono-repo containing all TROPIC packages:

- 📦 `tropic-core` — Pydantic models for reactions and thermodynamic entities shared across services.
- 🤝 `tropic-api` — FastAPI service that exposes the REST API and connects to the database.
- 🐍 `tropic-client` — Python client for streamlined programmatic consumption of the API.
- 🕸️ `tropic-web` — React front end delivering the interactive exploration experience.

## Quick Start

The TROPIC ecosystem is published to PyPI as namespace packages so you can install only what you need. For instance, install the Python client with:

```bash
pip install tropic-client
```

Looking to self-host the full stack? Use the provided `docker-compose.yml` to stand up the API and web interface locally.

## Python API Example

Interact with the platform programmatically in just a few lines:

```python
from tropic.client import TropicClient

with TropicClient() as client:
    reactions = client.get_reactions(
        type="ROR",
        monomer__ring_size__gte=10,
        dataset="computational"
    )
    for reaction in reactions:
        print(reaction.monomer.common_name, reaction.delta_h, reaction.delta_s)
```

## Documentation & Resources

- 📄 Dive into the [API reference](https://polytropic.org/docs) for endpoint details and usage notes.
- 🧬 Browse [`tropic-core/src/tropic/core/models.py`](https://github.com/virtualatoms/tropic/blob/main/tropic-core/src/tropic/core/models.py) to inspect the full data schema.
- 🧪 Check the [`data/`](data) directory for curated datasets and examples.

File: data/data.csv
monomer_smiles,polymer_repeating_unit,polymer_dispersity,polymer_degree_of_polymerisation,polymer_number_average_molar_mass,polymer_mass_average_molar_mass,initiator_smiles,temperature,pressure,solvent,solvent_conc,monomer_conc,monomer_state,polymer_state,solvent_model,comp_method,comp_functional,comp_basis_set,comp_dispersion,comp_forcefield,delta_h,delta_s,ceiling_temperature,polymerisation_comment,polymerisation_doi,polymerisation_link
O=C1CCO1,,,,,,,,,,,,l,a,,,,,,,-74.0,-51.0,,,,
O=C1CCO1,,,,,,,,,,,,l,g,,,,,,,-75.0,-55.0,,,,
O=C1CCO1,,,,,,,,,,,,l,c,,,,,,,-83.0,-75.0,,,,
O=C1OCCC1,,,,,,,,,,,,l,a,,,,,,,5.1,-29.0,,,,
O=C1OCCC1,,,,,,,,,CD2Cl2,,,s,s,,,,,,,-5.4,-40.0,,,,
O=C1OCCCC1,,,,,,,,,Toluene/DCM (70:30 v/v),,,s,s,,,,,,,-8.4,-14.7,,,,
O=C1OCCCC1,,,,,,,,,,,,l,g,,,,,,,-10.5,-15.0,,,,
O=C1OCCCC1,,,,,,,,,,,,l,c,,,,,,,-27.4,-65.0,,,,
O=C1OCCCCC1,,,,,,,,,,,,l,g,,,,,,,-17.0,-4.0,,,,
O=C1OCCCCC1,,,,,,,,,Toluene/DCM (70:30 v/v),,,s,s,,,,,,,-14.0,-6.0,,,,
O=C1OCCCCC1,,,,,,,,,,,,l,a,,,,,,,-13.9,-10.4,,,,
O=C1OCCOC1,,,,,,,,,,,,l,a,,,,,,,-14.1,-26.1,,,,
O=C1OCCOC1,,,,,,,,,,,,l,a,,,,,,,-16.5,-11.5,,,,
O=C1OCCOC1,,,,,,,,,,,,l,a,,,,,,,-13.8,-45.0,,,,
O=C1OCCOC1C,,,,,,,,,Toluene,,,s,s,,,,,,,-12.1,-42.0,,,,
O=C1OCCOC1C,,,,,,,,,,,,l,a,,,,,,,-9.9,-39.2,,,,
O=C1OC(C)OCC1,,,,,,,,,,,,l,a,,,,,,,-11.6,-52.0,,,,
O=C1OCCCC1C,,,,,,OCC1=CC=CC=C1,300,,,,,l,a,,,,,,,-13.0,-34.0,,,10.1021/acs.macromol.6b00211,
O=C1OCCC(C)C1,,,,,,,,,,,,l,a,,,,,,,-13.8,-46.0,,,,
O=C1OCC(C)CC1,,,,,,OCC1=CC=CC=C1,300,,,,,l,a,,,,,,,-15.8,-45.0,,,10.1021/acs.macromol.6b00211,
O=C1OC(C)CCC1,,,,,,,,,Toluene/DCM (70:30 v/v),,,s,s,,,,,,,-13.8,-41.2,,,,
O=C1OC(C)CCC1,,,,,,OCC1=CC=CC=C1,300,,,,,l,a,,,,,,,-19.3,-62.0,,,10.1021/acs.macromol.6b00211,
O=C1OC(CC)CCC1,,,,,,OCC1=CC=CC=C1,300,,,,,l,a,,,,,,,-16.4,-55.0,,,10.1021/acs.macromol.6b00211,
O=C1OC(CCC)CCC1,,,,,,OCC1=CC=CC=C1,300,,,,,l,a,,,,,,,-18.5,-60.0,,,10.1021/acs.macromol.6b00211,
O=C1OC(CCCC)CCC1,,,,,,OCC1=CC=CC=C1,300,,,,,l,a,,,,,,,-17.0,-55.0,,,10.1021/acs.macromol.6b00211,
O=C1OC(CCCCC)CCC1,,,,,,,,,,,,l,a,,,,,,,-17.1,-54.0,,,,
O=C1OC(CCCCC)CCC1,,,,,,OCC1=CC=CC=C1,300,,,,,l,a,,,,,,,-18.0,-57.0,,,10.1021/acs.macromol.6b00211,
O=C1OC(CCCCCC)CCC1,,,,,,OCC1=CC=CC=C1,300,,,,,l,a,,,,,,,-18.4,-58.0,,,10.1021/acs.macromol.6b00211,
O=C1OC(CCCCCCC)CCC1,,,,,,OCC1=CC=CC=C1,300,,,,,l,a,,,,,,,-18.7,-59.0,,,10.1021/acs.macromol.6b00211,
O=C1OC(CCCCCCCCC)CCC1,,,,,,OCC1=CC=CC=C1,300,,,,,l,a,,,,,,,-16.8,-55.0,,,10.1021/acs.macromol.6b00211,
O=C1OC(C)CCC(C(C)C)C1,,,,,,,,,Toluene,,,s,s,,,,,,,-16.8,-27.4,,,,
O=C([C@H](C)O1)O[C@@H](C)C1=O,,,,,,,,,"1,4-Dioxane",,,s,s,,,,,,,-22.9,-25.0,,,,
O=C([C@H](C)O1)O[C@@H](C)C1=O,,,,,,,,,,,,l,a,,,,,,,-29.1,-40.7,,,,
O=C([C@H](C)O1)O[C@@H](C)C1=O,,,,,,,,,Toluene,,,s,s,,,,,,,-23.9,-43.8,,,,

File: data/data.csv
monomer_smiles,polymerisation_type,is_experimental,dispersity,degree_of_polymerisation,number_average_molar_mass,mass_average_molar_mass,initiator_smiles,temperature,pressure,solvent,solvent_conc,monomer_conc,monomer_state,polymer_state,solvent_model,method,comp_functional,comp_basis_set,comp_dispersion,comp_forcefield,delta_h,delta_s,ceiling_temperature,year,comment,doi,url
O=C1OCCCC1,ROP,True,,,,,OCC1=CC=CC=C1,,,toluene,,2.00,s,s,,vant_hoff,,,,,-12.0,-24.0,,2025,,10.1002/anie.202502436,https://onlinelibrary.wiley.com/doi/abs/10.1002/anie.202502436
O=C1OCCCCC1,ROP,True,,,,,OCC1=CC=CC=C1,,,toluene,,2.00,s,s,,vant_hoff,,,,,-16.2,-13.0,,2025,,10.1002/anie.202502437,https://onlinelibrary.wiley.com/doi/abs/10.1002/anie.202502437
O=C1CCCCCCCCCCCCCCO1,ROP,True,,,,,OCC1=CC=CC=C1,,,toluene,,2.00,s,s,,vant_hoff,,,,,-4.6,18.0,,2025,,10.1002/anie.202502438,https://onlinelibrary.wiley.com/doi/abs/10.1002/anie.202502438
O=C1OCCCC1,RCE,True,,,,,CC(C)(O[K])C,,,toluene,,2.00,s,s,,vant_hoff,,,,,-4.2,-7.4,,2025,,10.1002/anie.202502439,https://onlinelibrary.wiley.com/doi/abs/10.1002/anie.202502439
O=C1OCCCCC1,RCE,True,,,,,CC(C)(O[K])C,,,toluene,,2.00,s,s,,vant_hoff,,,,,-0.9,2.7,,2025,,10.1002/anie.202502440,https://onlinelibrary.wiley.com/doi/abs/10.1002/anie.202502440
O=C1CCCCCCCCCCCCCCO1,RCE,True,,,,,CC(C)(O[K])C,,,toluene,,2.00,s,s,,vant_hoff,,,,,-0.8,16.0,,2025,,10.1002/anie.202502441,https://onlinelibrary.wiley.com/doi/abs/10.1002/anie.202502441
O=C1OC(C)CCO1,ROP,True,,,,,,,,,,8.61,l,l,,DSC,,,,,-17.2,-40.7,477,2025,,10.1021/acscatal.5c01758,
O=C1OCC(C)(C)CO1,ROP,True,,,,,,,,,,7.68,l,l,,DSC,,,,,-25.0,-51.7,445,2025,,10.1021/acscatal.5c01758,
O=C1OC(C)CCC1,ROP,True,,,,,,,,,,8.76,l,l,,DSC,,,,,-19.3,-62.0,164,2025,,10.1021/acscatal.5c01758,
O=C1CCCC(C)(C)[C@@H](CC)O1,ROP,True,,,,,,,,toluene,,0.20,s,s,,vant_hoff,,,,,-16.6,-23.9,168,2025,,10.1021/acs.macromol.4c02663,
O=C1OCCCC1,ROP,True,,,,,,,,toluene/DCM,,0.35,s,s,,vant_hoff,,,,,-8.4,-14.7,298,2002,,,https://onlinelibrary.wiley.com/doi/abs/10.1002/1521-3935%2820020401%29203%3A5/6%3C889%3A%3AAID-MACP889%3E3.0.CO%3B2-O
O=C1OCCCCC1,ROP,True,,,,,,,,toluene/DCM,,2.00,s,s,,vant_hoff,,,,,-14.0,-6.0,2060,2002,,,https://onlinelibrary.wiley.com/doi/abs/10.1002/1521-3935%2820020401%29203%3A5/6%3C889%3A%3AAID-MACP889%3E3.0.CO%3B2-O
O=C1OC(C)CCC(C(C)C)C1,ROP,True,,,,,,,,,,,,,,vant_hoff,,,,,,,,,,,
